Repository: EXJUSTICE/LISICON_NASICON_IonicConductivity_Classification

# Machine-learning assisted cross-domain prediction of ionic conductivity in sodium and lithium-based superionic conductors 
Data and code (TBA post publication) for the challenge.

This is the dataset utilized to train the accuracies (%) of the Logistic Regression (88%), Random Forest (85%), and 3-Layer Neural network (84%) models specified in the presentation.

The legend of the features is as follows:


* d2occu - absolute occupancy of 2nd dopant position
* S - ionic conductivity (S /cm2)
* Slog - logarithmic value of ionic conductivity
* S -class 
* Ea - activation energy (eV)
* a - lattice parameter (angstroms)
* c - lattice parameter (angstroms)
* a/c - ratio of parameters
* Vcalc - calculated volume
* D1ionicr - absolute radius of dopant in position 1 (leftmost)
* D2ionicr - absolute radius of dopant in position 2
* D3ionicr - absolute radius of dopant in position 3 (rightmost)
* D1eff - effective radius of all dopants in position 1 in formula
* D2eff - effective radius of all dopants in position 2 in formula
* D3eff - effective radius of all dopants in position 3 in formula
* D1volperatom - absolute volume of dopant in position 1
* D2volperatom - absolute volume of dopant in position 2
* D3volperatom - absolute volume of dopant in position 3
* D1vol - effective volume of all dopants in position 1 in formula
* D2vol - effective volume of all dopants in position 2 in formula
* D3vol - effective volume of all dopants in position 3 in formula
* SiestimVol - estimated volume of all silicate groups in formula
* PestimVol- estimated volume of all phosphate groups in formula
* TotalVol - total volume of all dopants and groups in formula
* RelD1vol- proportion of total volume occupied by D1
* RelD2vol - proportion of total volume occupied by D2
* RelD3vol - proportion of total volume occupied by D3
* RelSivol - proportion of total volume occupied by silicate
* RelPvol - proportion of total volume occupied by phosphate
* D1eneg - absolute electronegativity of dopant in position 1 
* D2neg - absolute electronegativity of dopant in position 2
* D3neg - absolute electronegativity of dopant in position 3 
* D1eneff - effective electronegative of all dopants in position 1 in formula
* D2eneff - effective electronegative of all dopants in position 2 in formula
* D3eneff- effective electronegative of all dopants in position 3 in formula
* Zr, Na, Cr..... - number of ions of species in formula

File: TestData_NaLi.csv
Formula,S,Sclass,Ea,Paper,a,c,a/c,h,d,Vcalc,D1ionicr,D2ionicr,D3ionicr,D1eff,D2eff,D3eff,D1volperatom,D2volperatom,D3volperatom,D1vol,D2vol,D3vol,Zr,Na,Sn,Ge,PO4,V,Mg,Mn,Fe,Al,Ni,Cr,SiO4,Ti,Sc,Hf,In,D1eneg,D2eneg,D3eneg,
Na3MgZr(PO4)3,1.00E-06,1,0.4,T6,8.906,22.467,0.396403614,12.59498599,25.75654793,1543.267103,1.02,0.86,0.86,3.06,0.86,1.33,4.445173921,2.664302892,9.854694497,13.33552176,2.664302892,9.854694497,1,3,0,0,3,0,1,0,0,0,0,0,0,0,0,0,0,0.93,1.31,1.33,Na3MgZr(PO4)3
Na3MnZr(PO4)3,1.80E-06,1,0.38,T6,8.98,22.594,0.397450651,12.69963779,25.91851917,1577.888931,1.02,0.72,0.86,3.06,0.72,1.33,4.445173921,1.563456246,9.854694497,13.33552176,1.563456246,9.854694497,1,3,0,0,3,0,0,1,0,0,0,0,0,0,0,0,0,0.93,1.55,1.33,Na3MnZr(PO4)3
Na3V2(PO4)3,3.00E-08,0,0.871,T5,8.729,21.8302,0.399858911,12.34467019,25.07884595,1440.513502,1.02,0.72,0.68,3.06,0.72,0.72,4.445173921,1.563456246,1.563456246,13.33552176,1.563456246,1.563456246,0,3,0,0,3,2,0,0,0,0,0,0,0,0,0,0,0,0.93,1.63,1.63,Na3V2(PO4)3
Na3V1.9Fe0.1(PO4)3,2.00E-06,1,0.487,T5,8.7412,21.792,0.401119677,12.36192359,25.05410982,1442.015193,1.02,0.72,0.69,3.06,1.368,0.069,4.445173921,1.563456246,1.376054119,13.33552176,2.970566867,0.137605412,0,3,0,0,3,1.9,0,0,0.1,0,0,0,0,0,0,0,0,0.93,1.63,1.83,Na3V1.9Fe0.1(PO4)3
Na3V1.9Al0.1(PO4)3,1.00E-07,0,0.777,T5,8.7233,21.78824,0.400367354,12.33660917,25.03835714,1435.86761,1.02,0.72,0.675,3.06,1.368,0.072,4.445173921,1.563456246,1.288248249,13.33552176,2.970566867,0.128824825,0,3,0,0,3,1.9,0,0,0,0.1,0,0,0,0,0,0,0,0.93,1.63,1.61,Na3V1.9Al0.1(PO4)3
Na3.1V1.9Ni0.1(PO4)3,1.20E-06,1,0.56,T5,8.7432,21.79113,0.401227472,12.36475202,25.05474884,1442.617543,1.02,0.72,0.62,3.06,1.368,0.072,4.445173921,1.563456246,0.998305149,13.33552176,2.970566867,0.099830515,0,3,0,0,3,1.9,0,0,0,0,0.1,0,0,0,0,0,0,0.93,1.63,1.91,Na3.1V1.9Ni0.1(PO4)3
Na3V1.9Cr0.1(PO4)3,4.00E-08,0,0.85,T5,8.7424,21.78684,0.401269757,12.36362065,25.05045933,1442.069602,1.02,0.72,0.755,3.06,1.368,0.072,4.445173921,1.563456246,1.376054119,13.33552176,2.970566867,0.137605412,0,3,0,0,3,1.9,0,0,0,0,0,0.1,0,0,0,0,0,0.93,1.63,1.66,Na3V1.9Cr0.1(PO4)3
Na1.2Zr1.8Fe0.2(PO4)3,2.54E-06,1,0.093,T10,8.835,22.782,0.387806163,12.49457682,25.98334031,1540.052716,1.02,0.86,0.69,1.224,1.548,0.138,4.445173921,2.664302892,1.376054119,5.334208705,4.795745206,0.275210824,1.8,1.2,0,0,3,0,0,0,0.2,0,0,0,0,0,0,0,0,0.93,1.33,1.83,Na1.2Zr1.8Fe0.2(PO4)3
Na3.4Sc2(SiO4)0.4(PO4)2.6 ,4.00E-03,1,0.34,T11,8.982,22.2,0.404594595,12.70246622,25.57719,1551.063963,1.02,0.885,0.885,3.468,0.885,0.885,4.445173921,2.903474757,2.903474757,15.11359133,2.903474757,2.903474757,0,3.4,0,0,2.6,0,0,0,0,0,0,0,0.4,0,2,0,0,0.93,1.36,1.36,Na3.4Sc2(SiO4)0.4(PO4)2.6 
Na2.0Mg0.5Zr1.5(PO4)3,9.60E-06,1,,YONG,8.868,22.875,0.387672131,12.54124587,26.08732399,1557.912649,1.02,0.86,0.86,,,,,,,,,,,,,,3,,,,,,,,,,,,,0.93,1.31,1.33,Na2.0Zr1.5Mg0.5(PO4)3
Na2.4Mg0.7Zr1.3(PO4)3,1.40E-05,1,,YONG,8.878,22.891,0.387838015,12.55538801,26.10815292,1562.520336,1.02,0.86,0.86,,,,,,,,,,,,,,3,,,,,,,,,,,,,0.93,1.31,1.33,Na2.4Zr1.3Mg0.7(PO4)3
Na1.5Nb0.3Zr1.5(PO4)3,6.20E-07,0,,VERILISSMO,8.8061,22.7639,0.386844961,12.45370605,25.94783108,1528.77836,1.02,0.86,0.86,,,,,,,,,,,,,,3,,,,,,,,,,,,,0.93,1.6,1.33,Na1.5Nb0.3Zr1.5(PO4)3
Na1.8Yb0.8Zr1.2(PO4)3,1.58E-03,1,,DELMAS,8.92,22.8,0.39122807,12.61478498,26.05710652,1571.06874,1.02,0.86,0.86,,,,,,,,,,,,,,3,,,,,,,,,,,,,0.93,1.1,1.33,Na1.8Yb0.8Zr1.2(PO4)3
Na2In1.0Zr1.0(PO4)3,3.16E-04,1,,DELMAS,8.9,22.5,0.395555556,12.58650071,25.7811947,1543.452125,1.02,0.94,0.86,,,,,,,,,,,,,,3,,,,,,,,,,,,,0.93,1.78,1.33,Na2In1.0Zr1.0(PO4)3
Na2YbZr1.0(PO4)3,3.55E-03,1,,DELMAS,8.99,22.75,0.395164835,12.71377993,26.06151761,1592.323909,1.02,1.008,0.86,,,,,,,,,,,,,,3,,,,,,,,,,,,,0.93,1.1,1.33,Na2YbZr1.0(PO4)3
Na2Mg0.5Zr1.5(PO4),3.98E-04,1,,CHERKAOJI,8.85,22.55,0.392461197,12.51579003,25.79045366,1529.550144,1.02,0.86,0.86,,,,,,,,,,,,,,3,,,,,,,,,,,,,0.93,1.31,1.33,Na2Mg0.5Zr1.5(PO4)
Na3Mg1.0Zr1.0(PO4)3,0.001584893,1,,CHERKAOJI,8.9,22.38,0.397676497,12.58650071,25.67653403,1535.220381,1.02,0.86,0.86,,,,,,,,,,,,,,3,,,,,,,,,,,,,0.93,1.31,1.33,Na3Mg1.0Zr1.0(PO4)3
Na3.4Mg0.4Cr1.6(PO4)3,0.015848932,1,,Cherkaoji n Delmas,8.72,21.7,0.401843318,12.33194226,24.95930287,1428.970738,1.02,0.86,0.755,,,,,,,,,,,,,,3,,,,,,,,,,,,,0.93,1.31,1.66,Na3.4Mg0.4Cr1.6(PO4)3
Na3.65Mg0.65Cr1.35(PO4)3,0.006309573,1,,Cherkaoji n Delmas,8.77,21.6,0.406018519,12.40265294,24.90754504,1438.744146,1.02,0.86,0.755,,,,,,,,,,,,,,3,,,,,,,,,,,,,0.93,1.31,1.66,Na3.65Mg0.65Cr1.35(PO4)3
LiTi2(PO4)3,3.60E-08,0,,Li1,8.496,20.87,0.407091519,12.01515843,24.08154754,1304.614161,0.73,0.745,0.745,,,,,,,,,,,,,,3,,,,,,,,,,,,,0.98,1.54,1.54,LiTi2(PO4)3
Li1.3AL0.3Ti1.7(PO4)3,3.40E-07,0,,Li1,8.49,20.85,0.407194245,12.00667314,24.05998129,1301.523672,0.73,0.745,0.675,,,,,,,,,,,,,,3,,,,,,,,,,,,,0.98,1.54,1.61,Li1.3AL0.3Ti1.7(PO4)3
LiZr2(PO4)3,1.00E-05,1,,Li2,8.86,22.07,0.401449932,12.52993216,25.37881203,1500.377037,0.73,0.86,0.86,,,,,,,,,,,,,,3,,,,,,,,,,,,,0.98,1.33,1.33,LiZr2(PO4)3
Li1.2Zr1.8Ca0.2(PO4)3,1.30E-05,1,,Li2,8.87,22.125,0.400903955,12.5440743,25.43362784,1507.513294,0.73,0.86,1.14,,,,,,,,,,,,,,3,,,,,,,,,,,,,0.98,1.33,1,Li1.2Zr1.8Ca0.2(PO4)3
Li1.4Zr1.6Ca0.4(PO4)3,8.50E-06,1,,Li2,8.875,22.175,0.400225479,12.55114537,25.48061764,1512.623989,0.73,0.86,1.14,,,,,,,,,,,,,,3,,,,,,,,,,,,,0.98,1.33,1,Li1.4Zr1.6Ca0.4(PO4)3
Li1.1Hf1.9Cr0.1(PO4)3,3.80E-04,1,,Li3,8.81,21.9603,0.40117849,12.45922148,25.24850443,1476.11678,0.73,0.85,0.755,,,,,,,,,,,,,,3,,,,,,,,,,,,,0.98,1.3,1.66,Li1.1Hf1.9Cr0.1(PO4)3
LiZr1.9Sr0.1(PO4)3,3.44E-05,1,,Li4,8.8535,22.32,0.396662186,12.52073977,25.59201681,1515.147122,0.73,0.86,1.32,,,,,,,,,,,,,,3,,,,,,,,,,,,,0.98,1.33,0.95,LiZr1.9Sr0.1(PO4)3
LiZr1.8Sr0.2(PO4)3,1.42E-05,1,,Li4,8.858,22.36,0.396153846,12.52710374,25.63002006,1519.40581,0.73,0.86,1.32,,,,,,,,,,,,,,3,,,,,,,,,,,,,0.98,1.33,0.95,LiZr1.8Sr0.2(PO4)3
Li2TiFe(PO4)3,3.34E-07,0,,Li5,8.452,23.62,0.357832345,11.95293303,26.47219311,1461.266748,0.73,0.745,0.69,,,,,,,,,,,,,,3,,,,,,,,,,,,,0.98,1.54,1.83,Li2TiFe(PO4)3
Li2ZrFe(PO4)3,1.14E-08,0,,Li5,8.47,24.8,0.341532258,11.97838887,27.54127448,1540.745016,0.73,0.86,0.69,,,,,,,,,,,,,,3,,,,,,,,,,,,,0.98,1.33,1.83,Li2ZrFe(PO4)3
Li2ZrIn(PO4)3,8.22E-08,0,,Li6,8.767,24.2,0.362272727,12.3984103,27.19118567,1610.8237,0.73,0.86,0.94,,,,,,,,,,,,,,3,,,,,,,,,,,,,0.98,1.33,1.78,Li2ZrIn(PO4)3
LiCrTa(PO4)3,6.20E-06,1,,AONO,8.547,21.533,0.396925649,13.62,25.47890282,1362.268078,0.73,0.755,0.86,,,,,,,,,,,,,,3,,,,,,,,,,,,,0.98,1.66,1.5,LiCrTa(PO4)3
LiCrTa(PO4)3– 0.2Li3PO4,1.50E-05,1,,AONO,8.541,21.452,0.398144695,13.55,25.37303301,1355.238915,0.73,0.755,0.86,,,,,,,,,,,,,,3,,,,,,,,,,,,,0.98,1.66,1.5,LiCrTa(PO4)3– 0.2Li3PO4
LiCrTa(PO4)3– 0.2Li3BO3,2.40E-05,1,,AONO,8.535,21.465,0.397624039,13.54,25.3786884,1354.155617,0.73,0.755,0.86,,,,,,,,,,,,,,3,,,,,,,,,,,,,0.98,1.66,1.5,LiCrTa(PO4)3– 0.2Li3BO3
Li1.3AL0.3Ti1.7(PO4)3,7.00E-04,1,,AONO2,8.5,20.82,0.408261287,12.02081528,24.04105655,1302.714384,0.73,0.745,0.675,,,,,,,,,,,,,,3,,,,,,,,,,,,,0.98,1.54,1.61,Li1.3AL0.3Ti1.7(PO4)3
Li1.3Sc0.3Ti1.7(PO4)3,7.00E-04,1,,AONO2,8.57,20.98,0.408484271,12.11981023,24.22911884,1334.43603,0.73,0.745,0.885,,,,,,,,,,,,,,3,,,,,,,,,,,,,0.98,1.36,1.54,Li1.3Sc0.3Ti1.7(PO4)3
Li1.5Al0.5Ge1.5(PO4)3,4.00E-04,1,,SAFANAMA,8.2568,20.6508,0.399829547,11.67687854,23.72351224,1219.245166,0.73,0.67,0.675,,,,,,,,,,,,,,3,,,,,,,,,,,,,0.98,2.01,1.61,Li1.5Al0.5Ge1.5(PO4)3
Li1Ge2(PO4)3,8.00E-08,0,,WEISS,8.27,20.46,0.404203324,11.69554616,23.56687081,1211.845572,0.73,0.87,0.87,,,,,,,,,,,,,,3,,,,,,,,,,,,,0.98,2.01,2.01,Li1Ge2(PO4)3
Li1.5Al0.5Ge1.5(PO4)3,1.00E-04,1,,WEISS,8.26,20.66,0.399806389,11.68140403,23.73374812,1220.94008,0.73,0.675,0.87,,,,,,,,,,,,,,3,,,,,,,,,,,,,0.98,1.61,2.01,Li1.5Al0.5Ge1.5(PO4)3
Li1.2Al0.2Ti1.8(PO4)3,3.16E-03,1,,RETTENWALDER,8.507,20.83,0.408401344,12.03071478,24.05466687,1305.487649,0.73,0.745,0.675,,,,,,,,,,,,,,3,,,,,,,,,,,,,0.98,1.54,1.61,Li1.2Al0.2Ti1.8(PO4)3
Li1.5Al0.5Ti1.5(PO4)3,4.70E-03,1,,RETTENWALDER,8.49,20.76,0.408959538,12.00667314,23.98203077,1295.905584,0.73,0.745,0.675,,,,,,,,,,,,,,3,,,,,,,,,,,,,0.98,1.54,1.61,Li1.5Al0.5Ti1.5(PO4)3
Li1.3Ti1.7Cr0.3(PO4)3,1.99E-05,1,,Svitan,8.523,20.89,0.407994256,12.05334219,24.11794266,1314.177564,0.73,0.745,0.755,,,,,,,,,,,,,,3,,,,,,,,,,,,,0.98,1.54,1.66,Li1.3Ti1.7Cr0.3(PO4)3
Li1.7Ti1.3Cr1.7(PO4)3,6.31E-05,1,,Svitan,8.529,20.91,0.407890961,12.06182747,24.13950666,1317.288478,0.73,0.745,0.755,,,,,,,,,,,,,,3,,,,,,,,,,,,,0.98,1.54,1.66,Li1.7Ti1.3Cr1.7(PO4)3
Li1.1Zr1.9Y0.1(PO4)3,8.90E-03,1,,YutaoLi,8.8698,22.1344,0.400724664,12.54379146,25.44166597,1508.085764,0.73,0.86,1.04,,,,,,,,,,,,,,3,,,,,,,,,,,,,0.98,1.33,1.22,Li1.1Zr1.9Y0.1(PO4)3
Li1.15Zr1.85Y0.15(PO4)3,7.00E-03,1,,YutaoLi,8.8727,22.1578,0.400432353,12.54789267,25.46404743,1510.667426,0.73,0.86,1.04,,,,,,,,,,,,,,3,,,,,,,,,,,,,0.98,1.33,1.22,Li1.15Zr1.85Y0.15(PO4)3
LiHf2(PO4)3,6.31E-07,0,,aono3,8.82,22.03,0.400363141,12.47336362,25.31611542,1484.165388,0.73,0.85,0.85,,,,,,,,,,,,,,3,,,,,,,,,,,,,0.98,1.3,1.3,LiHf2(PO4)3
Li1.2Fe0.2HF1.8 (PO4)3,1.58E-04,1,,aono3,8.82,22.02,0.400544959,12.47336362,25.30741393,1483.491686,0.73,0.69,0.85,,,,,,,,,,,,,,3,,,,,,,,,,,,,0.98,1.83,1.3,Li1.2Fe0.2HF1.8 (PO4)3
Li1.2Cr0.2HF1.8 (PO4)3,1.00E-04,1,,aono3,8.81,21.93,0.401732786,12.45922148,25.22215494,1474.08009,0.73,0.755,0.85,,,,,,,,,,,,,,3,,,,,,,,,,,,,0.98,1.66,1.3,Li1.2Cr0.2HF1.8 (PO4)3
Li1.2Sc0.2HF1.8 (PO4)3,2.00E-05,1,,aono3,8.85,21.96,0.403005464,12.51579003,25.2762062,1489.530872,0.73,0.885,0.85,,,,,,,,,,,,,,3,,,,,,,,,,,,,0.98,1.36,1.3,Li1.2Sc0.2HF1.8 (PO4)3
Li1.2In0.2HF1.8 (PO4)3,1.26E-04,1,,aono3,8.83,21.95,0.402277904,12.48750576,25.25352055,1482.130906,0.73,0.94,0.85,,,,,,,,,,,,,,3,,,,,,,,,,,,,0.98,1.78,1.3,Li1.2In0.2HF1.8 (PO4)3
Li1.2Lu0.2HF1.8 (PO4)3,1.00E-04,1,,aono3,8.84,22,0.401818182,12.50164789,25.30397597,1488.873645,0.73,1,0.85,,,,,,,,,,,,,,3,,,,,,,,,,,,,0.98,1.27,1.3,Li1.2Lu0.2HF1.8 (PO4)3
Li1.2Y0.2HF1.8 (PO4)3,3.16E-05,1,,aono3,8.84,21.93,0.403100775,12.50164789,25.24313966,1484.13632,0.73,1.04,0.85,,,,,,,,,,,,,,3,,,,,,,,,,,,,0.98,1.22,1.3,Li1.2Y0.2HF1.8 (PO4)3
Li1.4Fe0.4HF1.6 (PO4)3,2.00E-05,1,,aono3,8.8,21.87,0.402377686,12.44507935,25.16300658,1466.711709,0.73,0.69,0.85,,,,,,,,,,,,,,3,,,,,,,,,,,,,0.98,1.83,1.3,Li1.4Fe0.4HF1.6 (PO4)3
Li1.4Sc0.4HF1.6 (PO4)3,1.00E-04,1,,aono3,8.845,21.95,0.402961276,12.50871896,25.2640169,1487.170735,0.73,0.885,0.85,,,,,,,,,,,,,,3,,,,,,,,,,,,,0.98,1.36,1.3,Li1.4Sc0.4HF1.6 (PO4)5
Li1.4In0.4HF1.6 (PO4)3,1.41E-04,1,,aono3,8.84,21.95,0.402733485,12.50164789,25.26051662,1485.489842,0.73,0.94,0.85,,,,,,,,,,,,,,3,,,,,,,,,,,,,0.98,1.78,1.3,Li1.4In0.4HF1.6 (PO4)6
Li1.4Lu0.4HF1.6 (PO4)3,2.00E-05,1,,aono3,8.87,21.95,0.404100228,12.5440743,25.2815407,1495.58946,0.73,1,0.85,,,,,,,,,,,,,,3,,,,,,,,,,,,,0.98,1.27,1.3,Li1.4Lu0.4HF1.6 (PO4)7
Li1.4Y0.4HF1.6 (PO4)3,2.00E-05,1,,aono3,8.86,21.91,0.404381561,12.52993216,25.23979596,1489.499813,0.73,1.04,0.85,,,,,,,,,,,,,,3,,,,,,,,,,,,,0.98,1.22,1.3,Li1.4Y0.4HF1.6 (PO4)8
Li3Cr2(PO4)3,2.50E-08,0,,Yvoire,8.272,22.219,0.372293983,11.69837459,25.11047449,1316.667732,0.73,0.755,0.755,,,,,,,,,,,,,,3,,,,,,,,,,,,,0.98,1.66,1.66,Li3Cr2(PO4)3
